Repository: alec-glisman/Polyelectrolyte-Surface-Adsorption

# Polyelectrolyte Ion Adsorption

**Summary:** PLUMED-patched GROMACS molecular dynamics simulations repository used for my anti-scaling research project in the Wang Group.  
**Authors:** [Alec Glisman](https://github.com/alec-glisman)  
**GitHub actions:**
**Third-party services:**

## Project structure

Each subdirectory contains its own `README.md` file with more detailed information about the project.
We present a brief summary of each subdirectory below, but strongly recommend that users read the other documentation for a better idea of how to use the code.

The project contains many configuration and styling files for various tools, including:

* [`.github/`](./.github/READ.md): GitHub workflows and issue templates directory.
* [`.vscode/`](./.vscode/README.md): Visual Studio Code editor settings and configuration directory.
* `.clang-format`: Clang-format configuration file for C++ code.
* `.pylintrc`: Pylint configuration file for Python code.
* `.shellcheckrc`: ShellCheck configuration file for shell scripts.
* `.wakatime-project`: Wakatime configuration file for time tracking.
* `LICENSE`: Project license file.

The molecular dynamics simulations are contained in the following subdirectories:

* [`data`](./data/README.md): Data files output from simulation.
* [`force-field`](./force-field/README.md): Force fields in GROMACS format used to model various system components.
* [`initial-structure`](./intial-structure/README.md): Energy minimized initial structures for polyelectrolytes and crystalline lattices.
* [`parameters`](./parameters/README.md): GROMACS and PLUMED input files used to run simulations.
* [`python`](./python/README.md): Helper Python scripts called by the simulation pipeline.
* [`scripts`](./scripts/README.md): Bash scripts used to run simulations and analyze data output using GROMACS and PLUMED command line interface tools.
* [`software`](./software/README.md): GROMACS and PLUMED source code and build scripts as well as environment configuration files.
* [`submission`](./submission/README.md): Slurm job submission scripts used to run simulations on the group's HPC cluster.

### Configuration

Various formatting files are included (`.clang-format`, `.pylintrc`, and `.shelcheckrc`) to ensure consistent code formatting and style.

# Initial configurations

## Calcium Carbonate Crystal

The initial structures of calcite, aragonite, and vaterite unit cells were collected from the American Minerologist Crystal Structure Database.
All three structures were determined by X-ray diffraction and have been published in the literature.
Further information and citations can be found inside the directory for each structure.

The unit cells are then converted into surfaces using the [`pymatgen`](https://pymatgen.org/) package.
Pymatgen (Python Materials Genomics) is a robust, open-source Python library for materials analysis.
As of September 2022, we have not yet implemented the conversion of unit cells into surfaces using in our scripts, but an example method can be found in a [Jupyter notebook here](calcium-carbonate-crystal/python/surface.ipynb)

## Polyelectrolyte

Initial configurations were generated using a combination of ChemDraw, CHARMM-GUI, and Avogadro applications.

For poly(alpha-aspartic acid) and poly(alpha-glutamic acid), initial configurations were directly made in Avogadro.
The "alpha" moniker denotes that the monomer-monomer bonds are peptide bonds.
The peptide building is located in the top bar menu: `Build --> Insert --> Peptide ...`.
Avogadro can create initial configurations for different stereoisomers (L vs. D), structures (straight chain, alpha helix, etc), N and C terminal groups.
However, Avogadro cannot create configurations for different regioisomers directly.
These poly(amino acids) have different regioisomers and stereoisomers, as seen in below.
[_Progress in Polymer Science_ 113 (**2021**) 101341](https://doi.org/10.1016/j.progpolymsci.2020.101341)
[_European Polymer Journal_ 59 (**2014**) 363–376](https://doi.org/10.1016/j.eurpolymj.2014.07.043)

Regioisomers are created in ChemDraw and then exported as `MDL Molfile V3000`.
This generates a `.mol` file that can be read into Avogadro.
ChemDraw exports identity and topology information, but not Cartesian configuration coordinates.
Avogadro can create coordinates from the given information.

Avogadro structures are then exported to `.pdb` format to be read into GROMACS.
Further preprocessing may be necessary so that the given force field can recognize the input residues.
The configurations are found in the `initial-configuration` directory.

Poly(acrylic acid) initial configurations are generated with the CHARMM-GUI website for atactic, ionized acrylic acid monomers.
This yields an input `.pdb` structure that is then geometry optimized and energy minimized in Avogadro.

File: initial-structure/calcium-carbonate-crystal/generation/american-mineralogist-crystal-structure-database/calcite/AMS_DATA.txt
      Calcite
      Markgraf S A, Reeder R J
      American Mineralogist 70 (1985) 590-600
      High-temperature structure refinements of calcite and magnesite
      Sample: T = 24 C
      _database_code_amcsd 0000984

      CELL PARAMETERS:    4.9880   4.9880  17.0610   90.000   90.000  120.000
      SPACE GROUP: R-3c      
      X-RAY WAVELENGTH:     1.541838
      Cell Volume:    367.611
      Density (g/cm3):      2.712
      MAX. ABS. INTENSITY / VOLUME**2:      26.72435740    
      RIR:      3.208
      RIR based on corundum from Acta Crystallographica A38 (1982) 733-739
               2-THETA      INTENSITY    D-SPACING   H   K   L   Multiplicity
                23.08          8.36        3.8538    0   1   2         6
                29.43        100.00        3.0351    1   0   4         6
                31.46          2.07        2.8435    0   0   6         2
                36.01         14.35        2.4940    1   1   0         6
                39.45         18.80        2.2840    1   1   3        12
                43.21         14.63        2.0938    2   0   2         6
                47.17          6.50        1.9269    0   2   4         6
                47.55         19.75        1.9123    0   1   8         6
                48.56         20.46        1.8750    1   1   6        12
                56.63          3.42        1.6253    2   1   1        12
                57.47          9.77        1.6036    1   2   2        12
                60.74          5.67        1.5248    2   1   4        12
                61.06          2.63        1.5175    2   0   8         6
                61.44          2.79        1.5092    1   1   9        12
                63.13          2.06        1.4728    1   2   5        12
                64.74          6.69        1.4399    3   0   0         6
                65.67          3.76        1.4218    0   0  12         2
                69.27          1.33        1.3565    2   1   7        12
                70.32          2.30        1.3388    0   2  10         6
                72.98          2.98        1.2964    1   2   8        12
                77.24          2.24        1.2351    1   1  12        12
                81.62          2.54        1.1796    2   1  10        12
                83.88          1.58        1.1534    1   3   4        12
================================================================================
       XPOW Copyright 1993 Bob Downs, Ranjini Swaminathan and Kurt Bartelmehs
  For reference, see Downs et al. (1993) American Mineralogist 78, 1104-1107.
